Repository: DVLevine/CarbonFiberData

File: Specimen_RawData_2.csv (part 1 of 4)
Break (Cursor) : Flexure stress at Break (Cursor),"769.11438",MPa
Modulus (Automatic Young's) : Modulus (Automatic Young's),"31220.30931",MPa
Specimen properties : Support span,"125.00000",mm
Specimen properties : Thickness,"4.11000",mm
Specimen properties : Width,"12.86000",mm
Specimen properties : Specimen label,"2A"

Time,Extension,Load,Flexure stress,Flexure strain (Extension)
(s),(mm),(N),(MPa),(mm/mm)
"0.00000","0.21834","10.02791","8.65540","0.00034"
"0.10000","0.22354","10.35502","8.93774","0.00035"
"0.20000","0.23319","11.21986","9.68421","0.00037"
"0.30000","0.24157","11.38721","9.82865","0.00038"
"0.40000","0.24990","11.61626","10.02636","0.00039"
"0.50000","0.25824","12.31134","10.62630","0.00041"
"0.60000","0.26654","12.66831","10.93441","0.00042"
"0.70000","0.27491","13.36827","11.53857","0.00043"
"0.80000","0.28327","13.56564","11.70892","0.00045"
"0.90000","0.29149","14.15608","12.21855","0.00046"
"1.00000","0.29984","14.72184","12.70687","0.00047"
"1.10000","0.30822","14.90388","12.86400","0.00049"
"1.20000","0.31656","15.53038","13.40475","0.00050"
"1.30000","0.32490","16.09505","13.89213","0.00051"
"1.40000","0.33323","16.07288","13.87300","0.00053"
"1.50000","0.34156","17.07125","14.73472","0.00054"
"1.60000","0.34989","17.43122","15.04543","0.00055"
"1.70000","0.35819","17.91244","15.46078","0.00057"
"1.80000","0.36650","18.42372","15.90208","0.00058"
"1.90000","0.37488","18.68948","16.13147","0.00059"
"2.00000","0.38318","19.38926","16.73547","0.00060"
"2.10000","0.39153","19.90685","17.18222","0.00062"
"2.20000","0.39993","20.49715","17.69173","0.00063"
"2.30000","0.40827","21.00970","18.13412","0.00064"
"2.40000","0.41657","21.32785","18.40872","0.00066"
"2.50000","0.42484","21.76608","18.78698","0.00067"
"2.60000","0.43319","22.31616","19.26177","0.00068"
"2.70000","0.44153","22.62713","19.53018","0.00070"
"2.80000","0.44984","23.32526","20.13275","0.00071"
"2.90000","0.45818","23.74032","20.49101","0.00072"
"3.00000","0.46655","24.25305","20.93356","0.00074"
"3.10000","0.47494","24.45100","21.10441","0.00075"
"3.20000","0.48325","25.08601","21.65251","0.00076"
"3.30000","0.49154","25.58145","22.08014","0.00078"
"3.40000","0.49987","25.94205","22.39138","0.00079"
"3.50000","0.50821","26.33830","22.73340","0.00080"
"3.60000","0.51648","27.09443","23.38604","0.00082"
"3.70000","0.52486","27.65486","23.86976","0.00083"
"3.80000","0.53319","27.99117","24.16004","0.00084"
"3.90000","0.54154","28.55784","24.64916","0.00085"
"4.00000","0.54995","28.84586","24.89775","0.00087"
"4.10000","0.55824","29.53196","25.48995","0.00088"
"4.20000","0.56658","29.72658","25.65793","0.00089"
"4.30000","0.57490","29.95209","25.85258","0.00091"
"4.40000","0.58315","30.68143","26.48209","0.00092"
"4.50000","0.59147","31.28275","27.00110","0.00093"
"4.60000","0.59987","32.06855","27.67935","0.00095"
"4.70000","0.60820","32.27842","27.86050","0.00096"
"4.80000","0.61653","32.83550","28.34133","0.00097"
"4.90000","0.62488","33.06054","28.53557","0.00099"
"5.00000","0.63327","33.68526","29.07479","0.00100"
"5.10000","0.64163","34.21403","29.53119","0.00101"
"5.20000","0.64983","34.71000","29.95927","0.00103"
"5.30000","0.65814","35.19383","30.37688","0.00104"
"5.40000","0.66650","35.31353","30.48020","0.00105"
"5.50000","0.67485","35.98729","31.06174","0.00107"
"5.60000","0.68320","36.45285","31.46358","0.00108"
"5.70000","0.69156","37.09357","32.01661","0.00109"
"5.80000","0.69990","37.44415","32.31921","0.00110"
"5.90000","0.70829","37.95433","32.75956","0.00112"
"6.00000","0.71654","38.12966","32.91088","0.00113"
"6.10000","0.72484","38.90447","33.57965","0.00114"
"6.20000","0.73321","39.45912","34.05839","0.00116"
"6.30000","0.74146","40.15190","34.65635","0.00117"
"6.40000","0.74982","40.49155","34.94951","0.00118"
"6.50000","0.75824","40.95837","35.35244","0.00120"
"6.60000","0.76655","41.28903","35.63784","0.00121"
"6.70000","0.77493","41.97077","36.22627","0.00122"
"6.80000","0.78324","42.06971","36.31167","0.00124"
"6.90000","0.79150","42.73755","36.88810","0.00125"
"7.00000","0.79990","42.99186","37.10760","0.00126"
"7.10000","0.80819","43.69046","37.71059","0.00128"
"7.20000","0.81644","44.23763","38.18287","0.00129"
"7.30000","0.82487","44.89121","38.74699","0.00130"
"7.40000","0.83324","45.13928","38.96111","0.00132"
"7.50000","0.84159","45.64360","39.39640","0.00133"
"7.60000","0.84993","46.35617","40.01144","0.00134"
"7.70000","0.85820","46.84021","40.42923","0.00135"
"7.80000","0.86656","46.99683","40.56442","0.00137"
"7.90000","0.87488","47.28355","40.81190","0.00138"
"8.00000","0.88313","47.96115","41.39675","0.00139"
"8.10000","0.89150","48.49783","41.85998","0.00141"
"8.20000","0.89990","49.19016","42.45755","0.00142"
"8.30000","0.90822","49.47185","42.70068","0.00143"
"8.40000","0.91658","49.72461","42.91885","0.00145"
"8.50000","0.92492","50.40891","43.50949","0.00146"
"8.60000","0.93320","50.93389","43.96262","0.00147"
"8.70000","0.94153","51.47121","44.42640","0.00149"
"8.80000","0.94984","51.93401","44.82585","0.00150"
"8.90000","0.95818","52.47341","45.29142","0.00151"
"9.00000","0.96655","52.83470","45.60326","0.00153"
"9.10000","0.97489","53.42992","46.11702","0.00154"
"9.20000","0.98317","53.56563","46.23415","0.00155"
"9.30000","0.99157","54.30843","46.87529","0.00156"
"9.40000","0.99996","54.68838","47.20323","0.00158"
"9.50000","1.00819","55.38332","47.80305","0.00159"
"9.60000","1.01649","55.74826","48.11805","0.00160"
"9.70000","1.02486","56.21439","48.52038","0.00162"
"9.80000","1.03318","56.89532","49.10811","0.00163"
"9.90000","1.04155","57.11326","49.29622","0.00164"
"10.00000","1.04987","57.53094","49.65673","0.00166"
"10.10000","1.05821","57.88459","49.96198","0.00167"
"10.20000","1.06657","58.30680","50.32640","0.00168"
"10.30000","1.07488","58.94228","50.87490","0.00170"
"10.40000","1.08319","59.30341","51.18660","0.00171"
"10.50000","1.09153","60.14598","51.91386","0.00172"
"10.60000","1.09987","60.60765","52.31234","0.00174"
"10.70000","1.10819","61.02675","52.67408","0.00175"
"10.80000","1.11653","61.50105","53.08345","0.00176"
"10.90000","1.12490","62.02561","53.53622","0.00178"
"11.00000","1.13323","62.67265","54.09470","0.00179"
"11.10000","1.14154","62.91022","54.29976","0.00180"
"11.20000","1.14988","63.38370","54.70843","0.00181"
"11.30000","1.15821","63.72660","55.00440","0.00183"
"11.40000","1.16653","64.22598","55.43543","0.00184"
"11.50000","1.17481","64.65652","55.80704","0.00185"
"11.60000","1.18317","65.09491","56.18543","0.00187"
"11.70000","1.19157","65.97852","56.94810","0.00188"
"11.80000","1.19994","65.91770","56.89561","0.00189"
"11.90000","1.20822","66.77216","57.63311","0.00191"
"12.00000","1.21654","67.22916","58.02757","0.00192"
"12.10000","1.22488","67.57157","58.32311","0.00193"
"12.20000","1.23321","68.39214","59.03137","0.00195"
"12.30000","1.24151","68.52950","59.14993","0.00196"
"12.40000","1.24980","69.28992","59.80627","0.00197"
"12.50000","1.25821","69.44310","59.93849","0.00199"
"12.60000","1.26657","70.14307","60.54265","0.00200"
"12.70000","1.27490","70.54411","60.88881","0.00201"
"12.80000","1.28326","70.95994","61.24771","0.00203"
"12.90000","1.29155","71.51730","61.72879","0.00204"
"13.00000","1.29986","72.06837","62.20444","0.00205"
"13.10000","1.30815","72.64478","62.70195","0.00206"
"13.20000","1.31648","73.01038","63.01752","0.00208"
"13.30000","1.32484","73.32421","63.28839","0.00209"
"13.40000","1.33323","74.03742","63.90399","0.00210"
"13.50000","1.34150","74.74657","64.51608","0.00212"
"13.60000","1.34995","74.79052","64.55401","0.00213"
"13.70000","1.35833","75.38199","65.06452","0.00214"
"13.80000","1.36650","75.77177","65.40096","0.00216"
"13.90000","1.37486","76.30338","65.85980","0.00217"
"14.00000","1.38316","76.55852","66.08002","0.00218"
"14.10000","1.39147","77.23970","66.66798","0.00220"
"14.20000","1.39990","77.88106","67.22155","0.00221"
"14.30000","1.40818","78.38820","67.65928","0.00222"
"14.40000","1.41656","78.76575","67.98516","0.00224"
"14.50000","1.42498","79.51460","68.63151","0.00225"
"14.60000","1.43323","79.65296","68.75093","0.00226"
"14.70000","1.44155","79.94871","69.00620","0.00228"
"14.80000","1.44990","80.62011","69.58571","0.00229"
"14.90000","1.45812","81.16171","70.05318","0.00230"
"15.00000","1.46650","81.67319","70.49465","0.00231"
"15.10000","1.47489","82.15469","70.91025","0.00233"
"15.20000","1.48315","82.59409","71.28951","0.00234"
"15.30000","1.49161","83.10149","71.72747","0.00235"
"15.40000","1.49995","83.44916","72.02755","0.00237"
"15.50000","1.50818","83.89268","72.41037","0.00238"
"15.60000","1.51659","84.33308","72.79049","0.00239"
"15.70000","1.52491","84.90138","73.28101","0.00241"
"15.80000","1.53312","85.60828","73.89115","0.00242"
"15.90000","1.54149","85.81378","74.06853","0.00243"
"16.00000","1.54986","86.50266","74.66312","0.00245"
"16.10000","1.55824","86.81046","74.92879","0.00246"
"16.20000","1.56657","87.28685","75.33998","0.00247"
"16.30000","1.57490","87.61907","75.62673","0.00249"
"16.40000","1.58324","88.33405","76.24384","0.00250"
"16.50000","1.59156","88.67033","76.53410","0.00251"
"16.60000","1.59985","89.27934","77.05975","0.00252"
"16.70000","1.60814","89.63430","77.36613","0.00254"
"16.80000","1.61651","90.28674","77.92928","0.00255"
"16.90000","1.62488","90.61085","78.20902","0.00256"
"17.00000","1.63322","91.16582","78.68804","0.00258"
"17.10000","1.64158","91.65586","79.11101","0.00259"
"17.20000","1.64993","92.27930","79.64912","0.00260"
"17.30000","1.65823","92.46601","79.81027","0.00262"
"17.40000","1.66653","93.12405","80.37824","0.00263"
"17.50000","1.67486","93.71156","80.88535","0.00264"
"17.60000","1.68318","94.07688","81.20067","0.00266"
"17.70000","1.69153","94.38140","81.46351","0.00267"
"17.80000","1.69984","95.08967","82.07483","0.00268"
"17.90000","1.70820","95.41447","82.35518","0.00270"
"18.00000","1.71662","95.83362","82.71696","0.00271"
"18.10000","1.72491","96.31808","83.13512","0.00272"
"18.20000","1.73320","96.67354","83.44192","0.00274"
"18.30000","1.74152","97.15073","83.85380","0.00275"
"18.40000","1.74989","97.90585","84.50557","0.00276"
"18.50000","1.75820","98.07011","84.64734","0.00277"
"18.60000","1.76651","98.86450","85.33301","0.00279"
"18.70000","1.77484","99.37167","85.77077","0.00280"
"18.80000","1.78320","99.71619","86.06813","0.00281"
"18.90000","1.79160","100.52113","86.76290","0.00283"
"19.00000","1.79989","100.65136","86.87530","0.00284"
"19.10000","1.80821","101.06860","87.23544","0.00285"
"19.20000","1.81654","101.62513","87.71579","0.00287"
"19.30000","1.82486","102.30854","88.30566","0.00288"
"19.40000","1.83318","102.52935","88.49625","0.00289"
"19.50000","1.84155","102.95708","88.86543","0.00291"
"19.60000","1.84991","103.33778","89.19403","0.00292"
"19.70000","1.85822","103.79280","89.58678","0.00293"
"19.80000","1.86653","104.76338","90.42451","0.00295"
"19.90000","1.87489","105.32108","90.90588","0.00296"
"20.00000","1.88323","105.40129","90.97511","0.00297"
"20.10000","1.89149","106.20113","91.66547","0.00299"
"20.20000","1.89981","106.45255","91.88248","0.00300"
"20.30000","1.90821","106.94500","92.30753","0.00301"
"20.40000","1.91658","107.51864","92.80266","0.00302"
"20.50000","1.92490","107.66019","92.92484","0.00304"
"20.60000","1.93321","108.35837","93.52746","0.00305"
"20.70000","1.94154","108.74567","93.86176","0.00306"
"20.80000","1.94990","109.09977","94.16738","0.00308"
"20.90000","1.95822","109.63364","94.62819","0.00309"
"21.00000","1.96647","110.44784","95.33094","0.00310"
"21.10000","1.97485","110.73360","95.57760","0.00312"
"21.20000","1.98324","111.26749","96.03841","0.00313"
"21.30000","1.99156","111.43072","96.17930","0.00314"
"21.40000","1.99993","111.91534","96.59760","0.00316"
"21.50000","2.00823","112.60912","97.19641","0.00317"
"21.60000","2.01654","113.36235","97.84655","0.00318"
"21.70000","2.02485","113.50812","97.97237","0.00320"
"21.80000","2.03313","114.11068","98.49245","0.00321"
"21.90000","2.04151","114.39118","98.73457","0.00322"
"22.00000","2.04988","115.10411","99.34991","0.00324"
"22.10000","2.05818","115.48381","99.67765","0.00325"
"22.20000","2.06659","115.92830","100.06130","0.00326"
"22.30000","2.07499","116.69838","100.72598","0.00327"
"22.40000","2.08321","116.57405","100.61867","0.00329"
"22.50000","2.09155","117.48197","101.40232","0.00330"
"22.60000","2.09983","118.00077","101.85011","0.00331"
"22.70000","2.10817","118.35722","102.15778","0.00333"
"22.80000","2.11654","118.63385","102.39655","0.00334"
"22.90000","2.12487","119.38308","103.04323","0.00335"
"23.00000","2.13317","119.50208","103.14594","0.00337"
"23.10000","2.14161","119.95827","103.53969","0.00338"
"23.20000","2.14998","120.46583","103.97778","0.00339"
"23.30000","2.15824","120.76566","104.23657","0.00341"
"23.40000","2.16653","121.71222","105.05358","0.00342"
"23.50000","2.17484","122.05573","105.35007","0.00343"
"23.60000","2.18316","122.53417","105.76303","0.00345"
"23.70000","2.19150","123.23911","106.37148","0.00346"
"23.80000","2.19986","123.31202","106.43442","0.00347"
"23.90000","2.20824","123.99416","107.02319","0.00349"
"24.00000","2.21657","124.67557","107.61134","0.00350"
"24.10000","2.22493","124.79041","107.71046","0.00351"
"24.20000","2.23323","125.40556","108.24141","0.00352"
"24.30000","2.24157","126.02208","108.77355","0.00354"
"24.40000","2.24988","126.02892","108.77946","0.00355"
"24.50000","2.25813","126.57183","109.24806","0.00356"
"24.60000","2.26648","127.32368","109.89700","0.00358"
"24.70000","2.27489","127.61746","110.15057","0.00359"
"24.80000","2.28320","128.26535","110.70979","0.00360"
"24.90000","2.29156","128.74141","111.12069","0.00362"
"25.00000","2.29992","128.83405","111.20065","0.00363"
"25.10000","2.30825","129.66336","111.91646","0.00364"
"25.20000","2.31657","130.13542","112.32391","0.00366"
"25.30000","2.32481","130.52046","112.65625","0.00367"
"25.40000","2.33314","130.86580","112.95432","0.00368"
"25.50000","2.34154","131.44370","113.45312","0.00370"
"25.60000","2.34985","131.80717","113.76685","0.00371"
"25.70000","2.35821","132.52568","114.38702","0.00372"
"25.80000","2.36659","133.09540","114.87875","0.00374"
"25.90000","2.37491","133.42393","115.16232","0.00375"
"26.00000","2.38323","133.78140","115.47086","0.00376"
"26.10000","2.39157","134.46397","116.06001","0.00377"
"26.20000","2.39984","134.85226","116.39516","0.00379"
"26.30000","2.40817","135.21492","116.70818","0.00380"
"26.40000","2.41650","135.55005","116.99744","0.00381"
"26.50000","2.42483","136.18810","117.54816","0.00383"
"26.60000","2.43325","136.81406","118.08844","0.00384"
"26.70000","2.44162","136.99628","118.24572","0.00385"
"26.80000","2.44988","137.36050","118.56010","0.00387"
"26.90000","2.45820","137.68907","118.84370","0.00388"
"27.00000","2.46653","138.28618","119.35908","0.00389"
"27.10000","2.47487","139.03079","120.00178","0.00391"
"27.20000","2.48316","139.35849","120.28462","0.00392"
"27.30000","2.49146","140.01445","120.85080","0.00393"
"27.40000","2.49986","140.53127","121.29688","0.00395"
"27.50000","2.50826","140.94144","121.65091","0.00396"
"27.60000","2.51657","141.47948","122.11531","0.00397"
"27.70000","2.52488","141.97575","122.54366","0.00398"
"27.80000","2.53320","142.04402","122.60258","0.00400"
"27.90000","2.54153","142.66499","123.13857","0.00401"
"28.00000","2.54984","143.23164","123.62766","0.00402"
"28.10000","2.55822","143.33400","123.71600","0.00404"
"28.20000","2.56653","143.91745","124.21960","0.00405"
"28.30000","2.57490","144.56772","124.78087","0.00406"
"28.40000","2.58322","145.06409","125.20930","0.00408"
"28.50000","2.59158","145.47829","125.56681","0.00409"
"28.60000","2.59991","146.23808","126.22261","0.00410"
"28.70000","2.60818","146.53497","126.47887","0.00412"
"28.80000","2.61650","147.07585","126.94572","0.00413"
"28.90000","2.62486","147.41997","127.24273","0.00414"
"29.00000","2.63323","147.95576","127.70519","0.00416"
"29.10000","2.64157","148.05487","127.79073","0.00417"
"29.20000","2.64989","148.96568","128.57689","0.00418"
"29.30000","2.65821","149.31125","128.87515","0.00420"
"29.40000","2.66657","149.79442","129.29219","0.00421"
"29.50000","2.67492","150.17191","129.61801","0.00422"
"29.60000","2.68314","150.67363","130.05107","0.00423"
"29.70000","2.69149","151.40289","130.68051","0.00425"
"29.80000","2.69990","151.43498","130.70822","0.00426"
"29.90000","2.70822","151.93927","131.14348","0.00427"
"30.00000","2.71656","152.32872","131.47963","0.00429"
"30.10000","2.72490","153.10458","132.14931","0.00430"
"30.20000","2.73322","153.33855","132.35124","0.00431"
"30.30000","2.74155","153.91663","132.85020","0.00433"
"30.40000","2.74985","154.22060","133.11256","0.00434"
"30.50000","2.75817","154.73624","133.55763","0.00435"
"30.60000","2.76653","155.57088","134.27803","0.00437"
"30.70000","2.77485","155.65230","134.34831","0.00438"
"30.80000","2.78319","156.34511","134.94630","0.00439"
"30.90000","2.79160","156.57269","135.14273","0.00441"
"31.00000","2.79994","157.06508","135.56772","0.00442"
"31.10000","2.80823","157.63985","136.06383","0.00443"
"31.20000","2.81651","157.91623","136.30238","0.00445"
"31.30000","2.82487","158.18098","136.53090","0.00446"
"31.40000","2.83320","158.96791","137.21011","0.00447"
"31.50000","2.84151","159.53239","137.69734","0.00448"
"31.60000","2.84983","160.06010","138.15283","0.00450"
"31.70000","2.85822","160.53474","138.56250","0.00451"
"31.80000","2.86663","160.79955","138.79106","0.00452"
"31.90000","2.87493","161.39326","139.30351","0.00454"
"32.00000","2.88321","161.80511","139.65900","0.00455"
"32.10000","2.89154","162.23224","140.02766","0.00456"
"32.20000","2.89985","162.66489","140.40109","0.00458"
"32.30000","2.90814","163.12013","140.79404","0.00459"
"32.40000","2.91653","163.66362","141.26314","0.00460"
"32.50000","2.92485","164.04607","141.59323","0.00462"
"32.60000","2.93322","164.61113","142.08096","0.00463"
"32.70000","2.94160","164.85596","142.29227","0.00464"
"32.80000","2.94990","165.57242","142.91068","0.00466"
"32.90000","2.95825","165.97771","143.26050","0.00467"
"33.00000","2.96657","166.42694","143.64824","0.00468"
"33.10000","2.97482","167.06075","144.19530","0.00469"
"33.20000","2.98313","167.42290","144.50787","0.00471"
"33.30000","2.99155","168.13199","145.11992","0.00472"
"33.40000","2.99985","168.33182","145.29239","0.00473"
"33.50000","3.00820","168.90529","145.78738","0.00475"
"33.60000","3.01655","169.63052","146.41335","0.00476"
"33.70000","3.02491","169.89961","146.64561","0.00477"
"33.80000","3.03328","170.24731","146.94572","0.00479"
"33.90000","3.04152","170.61205","147.26053","0.00480"
"34.00000","3.04980","170.91949","147.52589","0.00481"
"34.10000","3.05818","171.62230","148.13251","0.00483"
"34.20000","3.06653","172.10278","148.54723","0.00484"
"34.30000","3.07486","172.45993","148.85550","0.00485"
"34.40000","3.08323","173.02043","149.33928","0.00487"
"34.50000","3.09158","173.72858","149.95050","0.00488"
"34.60000","3.09994","173.92972","150.12411","0.00489"
"34.70000","3.10824","174.58612","150.69067","0.00491"
"34.80000","3.11650","174.73990","150.82341","0.00492"
"34.90000","3.12485","175.47043","151.45395","0.00493"
"35.00000","3.13312","175.56523","151.53578","0.00494"
"35.10000","3.14148","175.98561","151.89862","0.00496"
"35.20000","3.14990","176.67342","152.49229","0.00497"
"35.30000","3.15824","177.08629","152.84865","0.00498"
"35.40000","3.16661","177.55170","153.25037","0.00500"
"35.50000","3.17490","178.29086","153.88835","0.00501"
"35.60000","3.18319","178.63231","154.18307","0.00502"
"35.70000","3.19158","179.24805","154.71454","0.00504"
"35.80000","3.19986","179.77490","155.16928","0.00505"
"35.90000","3.20812","180.02216","155.38269","0.00506"
"36.00000","3.21651","180.26617","155.59331","0.00508"
"36.10000","3.22492","180.96918","156.20009","0.00509"
"36.20000","3.23323","181.42476","156.59332","0.00510"
"36.30000","3.24158","182.03578","157.12071","0.00512"
"36.40000","3.24988","182.74789","157.73535","0.00513"
"36.50000","3.25823","182.84641","157.82039","0.00514"
"36.60000","3.26654","183.04160","157.98886","0.00516"
"36.70000","3.27481","183.79597","158.63998","0.00517"
"36.80000","3.28317","183.92570","158.75197","0.00518"
"36.90000","3.29155","184.64034","159.36879","0.00519"
"37.00000","3.29989","185.11545","159.77887","0.00521"
"37.10000","3.30825","185.73654","160.31496","0.00522"
"37.20000","3.31661","186.25037","160.75845","0.00523"
"37.30000","3.32489","186.62871","161.08501","0.00525"
"37.40000","3.33319","186.99190","161.39848","0.00526"
"37.50000","3.34151","187.52975","161.86273","0.00527"
"37.60000","3.34987","187.98177","162.25287","0.00529"
"37.70000","3.35820","188.49554","162.69633","0.00530"
"37.80000","3.36656","188.65479","162.83377","0.00531"
"37.90000","3.37485","189.03149","163.15892","0.00533"
"38.00000","3.38322","189.99335","163.98914","0.00534"
"38.10000","3.39162","190.00919","164.00281","0.00535"
"38.20000","3.39985","190.83258","164.71350","0.00537"
"38.30000","3.40816","191.22884","165.05553","0.00538"
"38.40000","3.41653","191.62529","165.39771","0.00539"
"38.50000","3.42485","191.93173","165.66222","0.00541"
"38.60000","3.43322","192.36784","166.03864","0.00542"
"38.70000","3.44154","192.77547","166.39047","0.00543"
"38.80000","3.44988","193.27060","166.81783","0.00544"
"38.90000","3.45823","193.99823","167.44588","0.00546"
"39.00000","3.46657","194.01857","167.46342","0.00547"
"39.10000","3.47484","194.70461","168.05556","0.00548"
"39.20000","3.48319","195.51067","168.75130","0.00550"
"39.30000","3.49154","195.85022","169.04439","0.00551"
"39.40000","3.49984","196.11903","169.27640","0.00552"
"39.50000","3.50821","196.62898","169.71655","0.00554"
"39.60000","3.51659","197.13588","170.15407","0.00555"
"39.70000","3.52492","197.52393","170.48901","0.00556"
"39.80000","3.53320","197.98640","170.88818","0.00558"
"39.90000","3.54156","198.36072","171.21127","0.00559"
"40.00000","3.54988","198.76973","171.56430","0.00560"
"40.10000","3.55819","199.11937","171.86609","0.00562"
"40.20000","3.56647","199.33951","172.05609","0.00563"
"40.30000","3.57483","200.43629","173.00276","0.00564"
"40.40000","3.58324","200.47755","173.03838","0.00566"
"40.50000","3.59161","200.97566","173.46831","0.00567"
"40.60000","3.59990","201.64735","174.04807","0.00568"
"40.70000","3.60820","202.14017","174.47343","0.00569"
"40.80000","3.61654","202.63220","174.89812","0.00571"
"40.90000","3.62486","203.01976","175.23264","0.00572"
"41.00000","3.63318","203.32603","175.49699","0.00573"
"41.10000","3.64147","203.91426","176.00470","0.00575"
"41.20000","3.64986","204.22258","176.27083","0.00576"
"41.30000","3.65823","204.63513","176.62691","0.00577"
"41.40000","3.66656","205.25284","177.16006","0.00579"
"41.50000","3.67494","205.73901","177.57970","0.00580"
"41.60000","3.68324","206.61069","178.33208","0.00581"
"41.70000","3.69152","206.86543","178.55196","0.00583"
"41.80000","3.69981","206.95914","178.63283","0.00584"
"41.90000","3.70813","207.44072","179.04849","0.00585"
"42.00000","3.71652","208.17810","179.68495","0.00587"
"42.10000","3.72489","208.26430","179.75935","0.00588"
"42.20000","3.73315","209.09302","180.47466","0.00589"
"42.30000","3.74159","209.32579","180.67557","0.00591"
"42.40000","3.74999","209.48669","180.81444","0.00592"
"42.50000","3.75818","209.97560","181.23643","0.00593"
"42.60000","3.76651","210.84465","181.98654","0.00594"
"42.70000","3.77483","211.52802","182.57637","0.00596"
"42.80000","3.78316","211.53253","182.58026","0.00597"
"42.90000","3.79156","212.20930","183.16441","0.00598"
"43.00000","3.79987","212.73392","183.61722","0.00600"
"43.10000","3.80821","213.09644","183.93011","0.00601"
"43.20000","3.81666","213.16360","183.98810","0.00602"
"43.30000","3.82490","213.98120","184.69379","0.00604"
"43.40000","3.83320","214.30792","184.97580","0.00605"
"43.50000","3.84154","214.94882","185.52898","0.00606"
"43.60000","3.84979","215.47633","185.98428","0.00608"
"43.70000","3.85818","215.65195","186.13586","0.00609"
"43.80000","3.86656","215.99086","186.42839","0.00610"
"43.90000","3.87485","216.71617","187.05443","0.00612"
"44.00000","3.88329","216.99155","187.29211","0.00613"
"44.10000","3.89160","217.46446","187.70030","0.00614"
"44.20000","3.89985","218.27019","188.39575","0.00615"
"44.30000","3.90824","218.35968","188.47299","0.00617"
"44.40000","3.91656","219.03777","189.05827","0.00618"
"44.50000","3.92475","219.52425","189.47816","0.00619"
"44.60000","3.93315","219.92757","189.82628","0.00621"
"44.70000","3.94155","220.27745","190.12828","0.00622"
"44.80000","3.94992","220.61665","190.42105","0.00623"
"44.90000","3.95824","221.18465","190.91130","0.00625"
"45.00000","3.96656","221.59142","191.26241","0.00626"
"45.10000","3.97491","222.16557","191.75798","0.00627"
"45.20000","3.98323","222.59171","192.12578","0.00629"
"45.30000","3.99151","223.14357","192.60211","0.00630"
"45.40000","3.99982","223.76846","193.14148","0.00631"
"45.50000","4.00816","224.11110","193.43723","0.00633"
"45.60000","4.01653","224.37268","193.66299","0.00634"
"45.70000","4.02488","224.96156","194.17128","0.00635"
"45.80000","4.03326","225.46391","194.60487","0.00637"
"45.90000","4.04159","225.99007","195.05902","0.00638"
"46.00000","4.04989","226.40099","195.41370","0.00639"
"46.10000","4.05821","226.69856","195.67053","0.00640"
"46.20000","4.06653","226.85834","195.80844","0.00642"
"46.30000","4.07485","227.55278","196.40784","0.00643"
"46.40000","4.08320","227.66772","196.50705","0.00644"
"46.50000","4.09151","228.60609","197.31699","0.00646"
"46.60000","4.09986","229.00098","197.65782","0.00647"
"46.70000","4.10827","229.34184","197.95204","0.00648"
"46.80000","4.11656","229.57965","198.15729","0.00650"
"46.90000","4.12486","230.29527","198.77496","0.00651"
"47.00000","4.13320","230.57294","199.01463","0.00652"
"47.10000","4.14153","231.05701","199.43245","0.00654"
"47.20000","4.14987","231.68002","199.97018","0.00655"
"47.30000","4.15817","232.14783","200.37396","0.00656"
"47.40000","4.16650","232.65125","200.80849","0.00658"
"47.50000","4.17490","232.95160","201.06773","0.00659"
"47.60000","4.18326","233.08459","201.18253","0.00660"
"47.70000","4.19154","233.73225","201.74153","0.00662"
"47.80000","4.19987","234.21407","202.15739","0.00663"
"47.90000","4.20819","234.55119","202.44838","0.00664"
"48.00000","4.21653","235.32893","203.11967","0.00665"
"48.10000","4.22486","235.50845","203.27463","0.00667"
"48.20000","4.23321","236.09883","203.78419","0.00668"
"48.30000","4.24156","236.52768","204.15436","0.00669"
"48.40000","4.24989","236.90779","204.48244","0.00671"
"48.50000","4.25821","237.52028","205.01109","0.00672"
"48.60000","4.26656","237.90135","205.34001","0.00673"
"48.70000","4.27490","238.23154","205.62500","0.00675"
"48.80000","4.28315","238.63188","205.97055","0.00676"
"48.90000","4.29148","239.09962","206.37428","0.00677"
"49.00000","4.29988","239.60995","206.81476","0.00679"
"49.10000","4.30824","240.14435","207.27602","0.00680"
"49.20000","4.31658","240.61259","207.68018","0.00681"
"49.30000","4.32488","241.00722","208.02078","0.00683"
"49.40000","4.33321","241.48061","208.42938","0.00684"
"49.50000","4.34156","241.68941","208.60960","0.00685"
"49.60000","4.34987","242.37111","209.19800","0.00687"
"49.70000","4.35812","242.83566","209.59897","0.00688"
"49.80000","4.36652","243.00133","209.74196","0.00689"
"49.90000","4.37488","243.55313","210.21823","0.00690"
"50.00000","4.38323","244.09883","210.68925","0.00692"
"50.10000","4.39162","244.33600","210.89395","0.00693"
"50.20000","4.39989","245.20447","211.64355","0.00694"
"50.30000","4.40824","245.47211","211.87457","0.00696"
"50.40000","4.41653","245.90930","212.25192","0.00697"
"50.50000","4.42480","246.28674","212.57770","0.00698"
"50.60000","4.43320","247.07707","213.25986","0.00700"
"50.70000","4.44155","246.83675","213.05243","0.00701"
"50.80000","4.44983","247.45003","213.58177","0.00702"
"50.90000","4.45823","248.23253","214.25717","0.00704"
"51.00000","4.46666","248.28471","214.30222","0.00705"
"51.10000","4.47486","248.78065","214.73027","0.00706"
"51.20000","4.48322","249.20923","215.10019","0.00708"
"51.30000","4.49151","249.76465","215.57959","0.00709"
"51.40000","4.49981","250.37025","216.10231","0.00710"
"51.50000","4.50822","250.63300","216.32909","0.00712"
"51.60000","4.51652","251.15794","216.78218","0.00713"
"51.70000","4.52484","251.72139","217.26851","0.00714"
"51.80000","4.53330","251.66858","217.22293","0.00715"
"51.90000","4.54162","252.04112","217.54448","0.00717"
"52.00000","4.54989","253.05632","218.42073","0.00718"
"52.10000","4.55820","253.19405","218.53961","0.00719"
"52.20000","4.56651","253.87914","219.13094","0.00721"
"52.30000","4.57484","254.24181","219.44397","0.00722"
"52.40000","4.58317","254.77689","219.90581","0.00723"
"52.50000","4.59152","255.40407","220.44714","0.00725"
"52.60000","4.59991","255.15944","220.23601","0.00726"
"52.70000","4.60825","256.01639","220.97566","0.00727"
"52.80000","4.61658","256.14081","221.08305","0.00729"
"52.90000","4.62491","257.16202","221.96449","0.00730"
"53.00000","4.63323","257.17136","221.97255","0.00731"
"53.10000","4.64150","257.34177","222.11963","0.00733"
"53.20000","4.64979","258.31720","222.96156","0.00734"
"53.30000","4.65816","258.55881","223.17010","0.00735"
"53.40000","4.66657","259.08499","223.62427","0.00736"
"53.50000","4.67488","259.67270","224.13153","0.00738"
"53.60000","4.68322","260.02798","224.43819","0.00739"
"53.70000","4.69158","260.36044","224.72514","0.00740"
"53.80000","4.69990","261.02286","225.29691","0.00742"
"53.90000","4.70824","261.56863","225.76797","0.00743"
"54.00000","4.71647","261.81006","225.97636","0.00744"
"54.10000","4.72481","262.13388","226.25586","0.00746"
"54.20000","4.73321","262.77808","226.81189","0.00747"
"54.30000","4.74152","262.88620","226.90521","0.00748"
"54.40000","4.74989","263.13315","227.11836","0.00750"
"54.50000","4.75827","263.53156","227.46223","0.00751"
"54.60000","4.76658","264.30118","228.12653","0.00752"
"54.70000","4.77489","264.61908","228.40091","0.00754"
"54.80000","4.78324","265.01474","228.74242","0.00755"
"54.90000","4.79152","265.58646","229.23589","0.00756"
"55.00000","4.79985","265.93323","229.53519","0.00758"
"55.10000","4.80816","266.38968","229.92917","0.00759"
"55.20000","4.81650","266.60880","230.11830","0.00760"
"55.30000","4.82492","267.25424","230.67540","0.00761"
"55.40000","4.83328","267.43872","230.83463","0.00763"
"55.50000","4.84157","268.21176","231.50186","0.00764"
"55.60000","4.84988","268.60056","231.83745","0.00765"
"55.70000","4.85820","268.82767","232.03348","0.00767"
"55.80000","4.86654","269.55234","232.65895","0.00768"
"55.90000","4.87483","269.68158","232.77051","0.00769"
"56.00000","4.88313","270.19287","233.21182","0.00771"
"56.10000","4.89154","270.83487","233.76595","0.00772"
"56.20000","4.89993","271.36722","234.22543","0.00773"
"56.30000","4.90822","271.92465","234.70657","0.00775"
"56.40000","4.91656","272.18015","234.92709","0.00776"
"56.50000","4.92487","272.63461","235.31937","0.00777"
"56.60000","4.93321","272.78702","235.45091","0.00779"
"56.70000","4.94152","273.28497","235.88071","0.00780"
"56.80000","4.94984","273.62912","236.17775","0.00781"
"56.90000","4.95820","274.13913","236.61797","0.00783"
"57.00000","4.96656","274.56451","236.98512","0.00784"
"57.10000","4.97487","275.09045","237.43907","0.00785"
"57.20000","4.98325","275.20493","237.53789","0.00786"
"57.30000","4.99158","276.16064","238.36279","0.00788"
"57.40000","4.99983","276.55508","238.70325","0.00789"
"57.50000","5.00816","276.87842","238.98233","0.00790"
"57.60000","5.01653","277.42087","239.45053","0.00792"
"57.70000","5.02488","277.54245","239.55547","0.00793"
"57.80000","5.03324","278.25040","240.16652","0.00794"
"57.90000","5.04156","278.50012","240.38206","0.00796"
"58.00000","5.04987","278.81363","240.65266","0.00797"
"58.10000","5.05825","279.37595","241.13802","0.00798"
"58.20000","5.06657","280.05560","241.72466","0.00800"
"58.30000","5.07480","280.30515","241.94003","0.00801"
"58.40000","5.08316","280.81454","242.37971","0.00802"
"58.50000","5.09155","280.97116","242.51489","0.00804"
"58.60000","5.09989","281.55267","243.01682","0.00805"
"58.70000","5.10825","282.06140","243.45592","0.00806"
"58.80000","5.11658","282.42270","243.76776","0.00808"
"58.90000","5.12490","282.88101","244.16335","0.00809"
"59.00000","5.13322","283.06879","244.32542","0.00810"
"59.10000","5.14151","283.55307","244.74342","0.00811"
"59.20000","5.14982","283.95685","245.09193","0.00813"
"59.30000","5.15820","284.25699","245.35100","0.00814"
"59.40000","5.16649","284.88623","245.89412","0.00815"
"59.50000","5.17487","285.22513","246.18663","0.00817"
"59.60000","5.18329","285.95401","246.81575","0.00818"
"59.70000","5.19160","286.18503","247.01515","0.00819"
"59.80000","5.19990","286.58133","247.35721","0.00821"
"59.90000","5.20818","286.72098","247.47774","0.00822"
"60.00000","5.21652","287.42349","248.08411","0.00823"
"60.10000","5.22487","287.74921","248.36523","0.00825"
"60.20000","5.23317","288.53094","249.03998","0.00826"
"60.30000","5.24150","288.81149","249.28214","0.00827"
"60.40000","5.24989","288.99115","249.43719","0.00829"
"60.50000","5.25829","289.38104","249.77373","0.00830"
"60.60000","5.26659","289.74625","250.08894","0.00831"
"60.70000","5.27489","290.46161","250.70639","0.00833"
"60.80000","5.28321","290.77667","250.97833","0.00834"
"60.90000","5.29153","291.19681","251.34097","0.00835"
"61.00000","5.29982","291.58542","251.67639","0.00836"
"61.10000","5.30819","291.98343","252.01993","0.00838"
"61.20000","5.31652","292.41397","252.39154","0.00839"
"61.30000","5.32488","293.21429","253.08232","0.00840"
"61.40000","5.33328","293.28259","253.14128","0.00842"
"61.50000","5.34156","294.01270","253.77145","0.00843"
"61.60000","5.34991","293.86292","253.64217","0.00844"
"61.70000","5.35823","294.69525","254.36058","0.00846"
"61.80000","5.36647","294.67566","254.34367","0.00847"
"61.90000","5.37481","295.70071","255.22842","0.00848"
"62.00000","5.38322","295.72388","255.24843","0.00850"
"62.10000","5.39153","296.48392","255.90443","0.00851"
"62.20000","5.39987","296.96033","256.31564","0.00852"
"62.30000","5.40823","297.07452","256.41422","0.00854"
"62.40000","5.41659","297.29877","256.60776","0.00855"
"62.50000","5.42494","297.95554","257.17462","0.00856"
"62.60000","5.43317","298.27576","257.45102","0.00857"
"62.70000","5.44147","298.78760","257.89282","0.00859"
"62.80000","5.44984","299.38025","258.40436","0.00860"
"62.90000","5.45818","299.79239","258.76007","0.00861"
"63.00000","5.46654","299.91559","258.86642","0.00863"
"63.10000","5.47491","300.88489","259.70306","0.00864"
"63.20000","5.48324","300.70087","259.54422","0.00865"
"63.30000","5.49161","301.28619","260.04944","0.00867"
"63.40000","5.49991","301.44736","260.18854","0.00868"
"63.50000","5.50817","302.26184","260.89154","0.00869"
"63.60000","5.51653","302.60001","261.18341","0.00871"
"63.70000","5.52481","302.90714","261.44852","0.00872"
"63.80000","5.53314","303.29803","261.78592","0.00873"
"63.90000","5.54156","303.79327","262.21338","0.00875"
"64.00000","5.54991","304.28571","262.63840","0.00876"
"64.10000","5.55826","304.79495","263.07794","0.00877"
"64.20000","5.56656","305.08392","263.32736","0.00879"
"64.30000","5.57485","305.70505","263.86346","0.00880"
"64.40000","5.58323","306.27618","264.35645","0.00881"
"64.50000","5.59152","306.41357","264.47504","0.00882"
"64.60000","5.59976","307.03653","265.01273","0.00884"
"64.70000","5.60817","307.61176","265.50922","0.00885"
"64.80000","5.61657","307.60693","265.50507","0.00886"
"64.90000","5.62492","308.16562","265.98727","0.00888"
"65.00000","5.63326","308.54694","266.31641","0.00889"
"65.10000","5.64156","308.66827","266.42114","0.00890"
"65.20000","5.64992","309.14880","266.83588","0.00892"
"65.30000","5.65819","309.89948","267.48383","0.00893"
"65.40000","5.66650","310.60144","268.08972","0.00894"
"65.50000","5.67484","310.76660","268.23227","0.00896"
"65.60000","5.68321","311.13809","268.55292","0.00897"
"65.70000","5.69156","311.74124","269.07352","0.00898"
"65.80000","5.69989","311.93515","269.24088","0.00900"
"65.90000","5.70825","312.31454","269.56833","0.00901"
"66.00000","5.71654","312.73907","269.93475","0.00902"
"66.10000","5.72485","313.35809","270.46906","0.00904"
"66.20000","5.73318","313.70261","270.76642","0.00905"
"66.30000","5.74155","313.95511","270.98438","0.00906"
"66.40000","5.74987","314.66010","271.59286","0.00907"
"66.50000","5.75822","314.71762","271.64252","0.00909"
"66.60000","5.76654","315.29410","272.14008","0.00910"
"66.70000","5.77490","315.61234","272.41476","0.00911"
"66.80000","5.78329","316.35190","273.05310","0.00913"
"66.90000","5.79151","316.82846","273.46445","0.00914"
"67.00000","5.79982","316.72107","273.37173","0.00915"
"67.10000","5.80820","317.24857","273.82706","0.00917"
"67.20000","5.81654","317.84894","274.34525","0.00918"
"67.30000","5.82489","318.22681","274.67139","0.00919"
"67.40000","5.83322","318.62302","275.01337","0.00921"
"67.50000","5.84155","319.02194","275.35770","0.00922"
"67.60000","5.84990","319.36728","275.65576","0.00923"
"67.70000","5.85823","319.53427","275.79990","0.00925"
"67.80000","5.86652","319.93787","276.14825","0.00926"
"67.90000","5.87486","320.49603","276.63004","0.00927"
"68.00000","5.88319","321.34406","277.36200","0.00929"
"68.10000","5.89151","321.68442","277.65576","0.00930"
"68.20000","5.89988","321.86169","277.80878","0.00931"
"68.30000","5.90828","322.30966","278.19543","0.00932"
"68.40000","5.91658","322.83496","278.64883","0.00934"
"68.50000","5.92486","323.15073","278.92139","0.00935"
"68.60000","5.93320","323.52496","279.24438","0.00936"
"68.70000","5.94153","324.25662","279.87592","0.00938"
"68.80000","5.94987","324.48822","280.07581","0.00939"
"68.90000","5.95815","324.90289","280.43375","0.00940"
"69.00000","5.96650","325.23309","280.71875","0.00942"
"69.10000","5.97491","325.69781","281.11984","0.00943"
"69.20000","5.98327","325.85034","281.25150","0.00944"
"69.30000","5.99155","326.53394","281.84152","0.00946"
"69.40000","5.99988","326.58615","281.88660","0.00947"
"69.50000","6.00821","327.45511","282.63663","0.00948"
"69.60000","6.01652","327.56516","282.73163","0.00950"
"69.70000","6.02487","328.12460","283.21448","0.00951"
"69.80000","6.03316","328.65927","283.67596","0.00952"
"69.90000","6.04153","329.13138","284.08347","0.00953"
"70.00000","6.04990","329.37204","284.29120","0.00955"
"70.10000","6.05823","330.07236","284.89566","0.00956"
"70.20000","6.06659","330.18134","284.98972","0.00957"
"70.30000","6.07489","330.40576","285.18344","0.00959"
"70.40000","6.08319","330.87662","285.58984","0.00960"
"70.50000","6.09149","331.54675","286.16824","0.00961"
"70.60000","6.09981","332.01813","286.57510","0.00963"
"70.70000","6.10819","332.46460","286.96048","0.00964"
"70.80000","6.11655","332.76010","287.21555","0.00965"
"70.90000","6.12483","333.24136","287.63092","0.00967"
"71.00000","6.13326","333.41583","287.78152","0.00968"
"71.10000","6.14167","334.13522","288.40244","0.00969"
"71.20000","6.14983","334.26767","288.51675","0.00971"
"71.30000","6.15818","334.51382","288.72922","0.00972"
"71.40000","6.16650","335.15842","289.28558","0.00973"
"71.50000","6.17482","335.74747","289.79401","0.00975"
"71.60000","6.18324","336.44388","290.39511","0.00976"
"71.70000","6.19152","336.43881","290.39075","0.00977"
"71.80000","6.19988","336.89740","290.78656","0.00978"
"71.90000","6.20830","336.93549","290.81943","0.00980"
"72.00000","6.21659","337.45593","291.26865","0.00981"
"72.10000","6.22489","338.01907","291.75470","0.00982"
"72.20000","6.23323","338.47742","292.15033","0.00984"
"72.30000","6.24146","338.95062","292.55878","0.00985"
"72.40000","6.24981","339.40308","292.94928","0.00986"
"72.50000","6.25821","339.63437","293.14893","0.00988"
"72.60000","6.26651","339.98029","293.44751","0.00989"
"72.70000","6.27496","340.50061","293.89661","0.00990"
"72.80000","6.28325","340.72650","294.09158","0.00992"
